Repository: vvatpvv/psc-database

File: device_attributes_combined.csv (part 1 of 36)
"Ref_lead_author","Ref_publication_date","Ref_title","Ref_html_link","Ref_DOI_number","Substrate","HTL","Perovskite_composition","Perovskite_composition_short_form","Perovskite_composition_a_ions","Perovskite_composition_a_ions_coefficients","Perovskite_composition_b_ions","Perovskite_composition_b_ions_coefficients","Perovskite_composition_c_ions","Perovskite_composition_c_ions_coefficients","ETL","Top_contact","Cell_flexible","Cell_architecture","HTL_deposition","HTL_spin_coating_parameters","HTL_annealing_parameters","Perovskite_deposition","Perovskite_spin_coating_parameters","Perovskite_annealing_parameters","ETL_deposition","ETL_spin_coating_parameters","ETL_annealing_parameters","Top_contact_deposition","Top_contact_thickness"
"Mali, Sawanta S","2015-08-14","Highly stable and efficient solid-state solar cells based on methylammonium lead bromide (CH3NH3PbBr3) perovskite quantum dots","https://www.nature.com/articles/am201586","10.1038/am.2015.86","SLG | FTO","PTAA","MAPbBr3","MAPbBr","MA","1.0","Pb","1.0","Br","3.0","TiO2","Au","FALSE","","","","","","","","Spin-coating","4000 rpm 15 s","450 C 30 min","Evaporation","80 nm"
"Huang, He","2016-11-18","Colloidal lead halide perovskite nanocrystals: synthesis, optical properties and applications","https://www.nature.com/articles/am2016167","10.1038/am.2016.167","SLG | ITO","pedot:pss","MAPbBr3","MAPbBr","MA","1.0","Pb","1.0","Br","3.0","TiO2","Au","FALSE","","","","","","","","","","","Evaporation","60-100 nm"
"Im, Hyeon-Gyun","2016-06-24","Hybrid crystalline-ITO/metal nanowire mesh transparent electrodes and their application for highly flexible perovskite solar cells","https://www.nature.com/articles/am201685","10.1038/am.2016.85","PET | ITO","pedot:pss","MAPbI3","MAPbI","MA","1.0","Pb","1.0","I","3.0","PC60BM","Ag","TRUE","pin","Spin-coating","4000 rpm 30 s","","Spin-coating","500 rpm 5 s 1000 rpm 10 s 2000 rpm 30 s","","Spin-coating","3000 rpm 45 s","","Evaporation","150 nm"
"Wei, Haoming","2017-06-30","Flash-evaporation printing methodology for perovskite thin films","https://www.nature.com/articles/am201791","10.1038/am.2017.91","SLG | FTO","spiro-ometad","MAPbI3","MAPbI","MA","1.0","Pb","1.0","I","3.0","PCBM","Au","FALSE","nip","Spin-coating","","","Spin-coating","","","Spin-coating","4000 rpm 40 s","","Evaporation","60-100 nm"
"Zhao, Yi-Cheng","2016-10-21","Quantification of light-enhanced ionic transport in lead iodide perovskite thin films and its solar cell applications","https://www.nature.com/articles/lsa2016243","10.1038/lsa.2016.243","SLG | FTO","spiro-meotad","MAPbI3","MAPbI","MA","1.0","Pb","1.0","I","3.0","TiO2","Au","FALSE","nip","Spin-coating","3000 rpm 40 s","","Spin-coating","3000 rpm 30 s","110 C 10 min","Spin-coating","4000 rpm 30 s","110 C 10 min","Evaporation","90 nm"
"Li, Zhen","2018-03-27","Scalable fabrication of perovskite solar cells","https://www.nature.com/articles/natrevmats201817","10.1038/natrevmats.2018.17","PET | ITO","spiro-ometad","MAPbI3","MAPbI","MA","1.0","Pb","1.0","I","3.0","TiO2","carbon","TRUE","nip","","","","Spin-coating","","","","","","Screen printing","80-120 nm"
"Burschka, Julian","2013-07-10","Sequential deposition as a route to high-performance perovskite-sensitized solar cells","https://www.nature.com/articles/nature12340","10.1038/nature12340","SLG | FTO","spiro-meotad","MAPbI3","MAPbI","MA","1.0","Pb","1.0","I","3.0","TiO2","Au","FALSE","nip","Spin-coating","4000 rpm 30 s","","Spin-coating","6500 rpm 5 s","","Spray pyrolysis","5000 rpm 30 s","","Evaporation","80 nm"
"Liu, Mingzhen","2013-09-11","Efficient planar heterojunction perovskite solar cells by vapour deposition","https://www.nature.com/articles/nature12509","10.1038/nature12509","SLG | FTO","spiro-ometad","MAPbI3","MAPbI","MA","1.0","Pb","1.0","I","3.0","TiO2","Ag","FALSE","nip","Spin-coating","2000 rpm 45 s","","","","","Spin-coating","","","Evaporation","80-120 nm"
"Jeon, Nam Joong","2015-01-07","Compositional engineering of perovskite materials for high-performance solar cells","https://www.nature.com/articles/nature14133","10.1038/nature14133","SLG | FTO","PTAA","FAPbI3","FAPbI","FA","1.0","Pb","1.0","I","3.0","TiO2","Au","FALSE","","Spin-coating","3000 rpm 30 s","","Spin-coating","1000 rpm 40 s 5000 rpm 20 s","","Spin-coating","","","Evaporation","60-100 nm"
"Tsai, Hsinhan","2016-07-06","High-efficiency two-dimensional Ruddlesden–Popper perovskite solar cells","https://www.nature.com/articles/nature18306","10.1038/nature18306","SLG | FTO","pedot:pss","(BA)2(MA)3Pb4I13","BAMAPbI","MA, BA","3.0, 2.0","Pb","4.0","I","13.0","PCBM","Au","FALSE","pin","Spin-coating","5000 rpm 45 s","","","","","Spin-coating","1000 rpm 60 s","","Evaporation","60-100 nm"
"Ummadisingu, Amita","2017-04-26","The effect of illumination on the formation of metal halide perovskite films","https://www.nature.com/articles/nature22072","10.1038/nature22072","UNKNOWN","spiro-meotad","MAPbI3","MAPbI","MA","1.0","Pb","1.0","I","3.0","TiO2","Ag","FALSE","nip","Spin-coating","","","Spin-coating","6500 rpm 20 s","","Spin-coating","","","Evaporation","80-120 nm"
"Chen, Han","2017-09-06","A solvent- and vacuum-free route to large-area perovskite films for efficient solar modules","https://www.nature.com/articles/nature23877","10.1038/nature23877","SLG | FTO","spiro-ometad","MAPbI3","MAPbI","MA","1.0","Pb","1.0","I","3.0","TiO2","Au","FALSE","nip","Spin-coating","4000 rpm 30 s","","Spin-coating","","100 C 10 min","Spray pyrolysis","","","Evaporation","80 nm"
"Kim, Yong Churl","2017-10-05","Printable organometallic perovskite enables large-area, low-dose X-ray imaging","https://www.nature.com/articles/nature24032","10.1038/nature24032","SLG | ITO","spiro-ometad","MAPbI3","MAPbI","MA","1.0","Pb","1.0","I","3.0","TiO2","","FALSE","nip","","","","Spin-coating","2000 rpm 30 s","","","","","",""
"Li, Xiong","2015-08-17","Improved performance and stability of perovskite solar cells by crystal crosslinking with alkylphosphonic acid ω-ammonium chlorides","https://www.nature.com/articles/nchem.2324","10.1038/nchem.2324","SLG | FTO","spiro-meotad","MAPbI3","MAPbI","MA","1.0","Pb","1.0","I","3.0","TiO2","Au","FALSE","nip","Spin-coating","4000 rpm 30 s","","Spin-coating","1000 rpm 10 s 3000 rpm 15 s","100 C 10 min","Spray pyrolysis","","","Evaporation","80 nm"
"Zhang, Wei","2015-11-30","Enhanced optoelectronic quality of perovskite thin films with hypophosphorous acid for planar heterojunction solar cells","https://www.nature.com/articles/ncomms10030","10.1038/ncomms10030","SLG | FTO","spiro-ometad","MAPbI3","MAPbI","MA","1.0","Pb","1.0","I","3.0","TiO2","Ag","FALSE","nip","Spin-coating","2000 rpm 45 s","","Spin-coating","2000 rpm 45 s","100 C 5 min","Spin-coating","","500 C 30 min","Evaporation","80-120 nm"
"Li, Yaowen","2016-01-11","High-efficiency robust perovskite solar cells on ultrathin flexible substrates","https://www.nature.com/articles/ncomms10214","10.1038/ncomms10214","PET | ITO","pedot:pss","MAPbI3","MAPbI","MA","1.0","Pb","1.0","I","3.0","PCBM","Al","TRUE","pin","Spin-coating","2000 rpm 20 min","","Spin-coating","","","Spin-coating","","","Evaporation","100 nm"
"Zhao, Yicheng","2016-01-06","A polymer scaffold for self-healing perovskite solar cells","https://www.nature.com/articles/ncomms10228","10.1038/ncomms10228","SLG | FTO","spiro-ometad","MAPbI3","MAPbI","MA","1.0","Pb","1.0","I","3.0","TiO2","Au","FALSE","nip","Spin-coating","3000 rpm 40 s","","Spin-coating","500 rpm 10 s 5500 rpm 30 s","105 C 70 min","","","","Evaporation","60-100 nm"
"Giordano, Fabrizio","2016-01-13","Enhanced electronic properties in mesoporous TiO2 via lithium doping for high-efficiency perovskite solar cells","https://www.nature.com/articles/ncomms10379","10.1038/ncomms10379","SLG | FTO","spiro-ometad","(FAPbI3)0.85(MAPbBr3)0.15","FAPbIMAPbBr","MA, FA","0.15, 0.85","Pb, Pb","0.15, 0.85","Br, I","0.45, 2.55","TiO2","Au","FALSE","nip","Spin-coating","2000 rpm 20 s","","Spin-coating","1000 rpm 10 s 4000 rpm 30 s","","Spin-coating","","","Evaporation","60-100 nm"
"Tai, Qidong","2016-04-01","Efficient and stable perovskite solar cells prepared in ambient air irrespective of the humidity","https://www.nature.com/articles/ncomms11105","10.1038/ncomms11105","SLG | FTO","spiro-meotad","MAPbI3","MAPbI","MA","1.0","Pb","1.0","I","3.0","TiO2","Au","FALSE","nip","Spin-coating","4000 rpm 60 s","","Spin-coating","3000 rpm 20 s","","Spin-coating","3000 rpm 20 s","","Evaporation","80 nm"
"Nie, Wanyi","2016-05-16","Light-activated photocurrent degradation and self-healing in perovskite solar cells","https://www.nature.com/articles/ncomms11574","10.1038/ncomms11574","SLG | ITO","pedot:pss","MAPbI3","MAPbI","MA","1.0","Pb","1.0","I","3.0","PCBM","Al","FALSE","pin","","","","","","","","","","Evaporation",""
"Kim, Byeong Jo","2016-05-23","Selective dissolution of halide perovskites as a step towards recycling solar cells","https://www.nature.com/articles/ncomms11735","10.1038/ncomms11735","SLG | FTO","spiro-meotad","MAPbI3","MAPbI","MA","1.0","Pb","1.0","I","3.0","TiO2","Au","FALSE","nip","Spin-coating","4000 rpm 30 s","","Spin-coating","1000 rpm 10 s 5000 rpm 30 s","","Spin-coating","3000 rpm 20 s","","Evaporation","60-100 nm"
"Li, Yanbo","2016-08-18","Defective TiO2 with high photoconductive gain for efficient and stable planar heterojunction perovskite solar cells","https://www.nature.com/articles/ncomms12446","10.1038/ncomms12446","SLG | FTO","spiro-ometad","MAPbI3","MAPbI","MA","1.0","Pb","1.0","I","3.0","TiO2","Au","FALSE","nip","Spin-coating","3000 rpm 30 s","","Spin-coating","1500 rpm 3 min","","Spin-coating","","500 C 30 min","Evaporation","100 nm"
"Crespo-Quesada, Micaela","2016-09-06","Metal-encapsulated organolead halide perovskite photocathode for solar-driven hydrogen evolution in water","https://www.nature.com/articles/ncomms12555","10.1038/ncomms12555","SLG | FTO","pedot:pss","MAPbI3","MAPbI","MA","1.0","Pb","1.0","I","3.0","PCBM","Ag","FALSE","pin","Spin-coating","4000 rpm 60 s","120 C 20 min","Spin-coating","5000 rpm 30 s","30 C 10 min","Spin-coating","3000 rpm 45 s","","Evaporation","100 nm"
"Bai, Yang","2016-10-05","Enhancing stability and efficiency of perovskite solar cells with crosslinkable silane-functionalized and doped fullerene","https://www.nature.com/articles/ncomms12806","10.1038/ncomms12806","SLG | ITO","PTAA","MAPbI3","MAPbI","MA","1.0","Pb","1.0","I","3.0","c60-sam","Cu","FALSE","pin","Spin-coating","","100 C 10 min","Spin-coating","6000 rpm 35 s","","Spin-coating","6000 rpm 35 s","100 C 60 min","Evaporation","80 nm"
"Li, Chao","2016-11-11","Wearable energy-smart ribbons for synchronous energy harvest and storage","https://www.nature.com/articles/ncomms13319","10.1038/ncomms13319","PET | ITO","pedot:pss","MAPbI3","MAPbI","MA","1.0","Pb","1.0","I","3.0","PCBM","Cu","TRUE","pin","Spin-coating","","120 C 30 min","Spin-coating","3000 rpm 45 s","","Spin-coating","1000 rpm 45 s","","Evaporation","80-100 nm"
"Ahn, Namyoung","2016-11-10","Trapped charge-driven degradation of perovskite solar cells","https://www.nature.com/articles/ncomms13422","10.1038/ncomms13422","SLG | ITO","spiro-meotad","MAPbI3","MAPbI","MA","1.0","Pb","1.0","I","3.0","TiO2","Au","FALSE","nip","Spin-coating","2000 rpm 30 s","","Spin-coating","4000 rpm 20 s","130 C 20 min","Spin-coating","700 rpm 8 s","","Evaporation","50 nm"
"Long, Mingzhu","2016-11-15","Nonstoichiometric acid–base reaction as reliable synthetic route to highly stable CH3NH3PbI3 perovskite film","https://www.nature.com/articles/ncomms13503","10.1038/ncomms13503","SLG | FTO","spiro-ometad","MAPbI3","MAPbI","MA","1.0","Pb","1.0","I","3.0","TiO2","Au","FALSE","nip","Spin-coating","5000 rpm 40 s","","Spin-coating","2500 rpm 30 min","100 C 30 min","Spin-coating","5000 rpm 40 s","500 C 30 min","Evaporation","80 nm"
"Brinkmann, K.O.","2017-01-09","Suppressed decomposition of organometal halide perovskites by impermeable electron-extraction layers in inverted solar cells","https://www.nature.com/articles/ncomms13938","10.1038/ncomms13938","SLG | ITO","pedot:pss","MAPbI3","MAPbI","MA","1.0","Pb","1.0","I","3.0","AZO","Al","FALSE","pin","Spin-coating","","100 C 80 min","Spin-coating","","100 C 80 min","","","","Evaporation","10 nm"
"Pool, Vanessa L.","2017-01-17","Thermal engineering of FAPbI3 perovskite material via radiative thermal annealing and in situ XRD","https://www.nature.com/articles/ncomms14075","10.1038/ncomms14075","SLG | FTO","spiro-ometad","FAPbI3","FAPbI","FA","1.0","Pb","1.0","I","3.0","TiO2","Au","FALSE","nip","","","","Spin-coating","500 rpm 3 s 3500 rpm 10 s 5000 rpm 30 s","","Spin-coating","700 rpm 10 s","500 C 1 h","Evaporation","60-100 nm"
"Rong, Yaoguang","2017-02-27","Synergy of ammonium chloride and moisture on perovskite crystallization for efficient printable mesoscopic solar cells","https://www.nature.com/articles/ncomms14555","10.1038/ncomms14555","SLG | FTO","spiro-ometad","MAPbI3","MAPbI","MA","1.0","Pb","1.0","I","3.0","TiO2","carbon","FALSE","nip","","","","","","","","","","Screen printing",""
"García de Arquer, F. Pelayo","2017-03-24","Field-emission from quantum-dot-in-perovskite solids","https://www.nature.com/articles/ncomms14757","10.1038/ncomms14757","SLG | FTO","spiro-meotad","MAPbI2.5Br0.5","MAPbIBr","MA","1.0","Pb","1.0","Br, I","0.5, 2.5","TiO2","Au","FALSE","nip","Spin-coating","4000 rpm 30 s","","Spin-coating","","70 C 10 min","","","","Evaporation","100 nm"
"Aristidou, Nicholas","2017-05-11","Fast oxygen diffusion and iodide defects mediate oxygen-induced degradation of perovskite solar cells","https://www.nature.com/articles/ncomms15218","10.1038/ncomms15218","SLG | FTO","spiro-ometad","MAPbI3","MAPbI","MA","1.0","Pb","1.0","I","3.0","TiO2","Au","FALSE","nip","Spin-coating","","","Spin-coating","4000 rpm 5 min","100 C 5 min","Spin-coating","5000 rpm 30 s","","Evaporation","60-100 nm"
"Bi, Enbing","2017-06-12","Diffusion engineering of ions and charge carriers for stable efficient perovskite solar cells","https://www.nature.com/articles/ncomms15330","10.1038/ncomms15330","SLG | FTO","nimglio","MAPbI3","MAPbI","MA","1.0","Pb","1.0","I","3.0","PCBM","Ag","FALSE","","","","","Spin-coating","1000 rpm 10 s 5000 rpm 20 s","","Spin-coating","","","Evaporation","100 nm"
"Cao, Yiming","2017-06-09","11% efficiency solid-state dye-sensitized solar cells with copper(II/I) hole transport materials","https://www.nature.com/articles/ncomms15390","10.1038/ncomms15390","SLG | FTO","PEDOT","Cs2SnI6","CsSnI","Cs","2.0","Sn","1.0","I","6.0","TiO2","Cu","FALSE","pin","","","","","","","","","","Evaporation",""
"Zhang, Liuqi","2017-06-07","Ultra-bright and highly efficient inorganic based perovskite light-emitting diodes","https://www.nature.com/articles/ncomms15640","10.1038/ncomms15640","SLG | ITO","MoO3","CsPbBr3","CsPbBr","Cs","1.0","Pb","1.0","Br","3.0","ZnO","Al","FALSE","","Spin-coating","2000 rpm 1 min","150 C 15 min","Spin-coating","2000 rpm 2 min","","","","","Evaporation",""
"Grancini, G.","2017-06-01","One-Year stable perovskite solar cells by 2D/3D interface engineering","https://www.nature.com/articles/ncomms15684","10.1038/ncomms15684","SLG | FTO","spiro-ometad","MAPbI3","MAPbI","MA","1.0","Pb","1.0","I","3.0","TiO2","Au","FALSE","nip","Spin-coating","4000 rpm 20 s","","Spin-coating","1000 rpm 10 s 4500 rpm 30 s","","Spin-coating","1000 rpm 10 s","500 C 30 min","Evaporation","100 nm"
"Hu, Qin","2017-06-21","In situ dynamic observations of perovskite crystallisation and microstructure evolution intermediated from [PbI6]4− cage nanoparticles","https://www.nature.com/articles/ncomms15688","10.1038/ncomms15688","SLG | ITO","pedot:pss","MAPbI3","MAPbI","MA","1.0","Pb","1.0","I","3.0","PC61BM","Ag","FALSE","pin","Spin-coating","","135 C 20 min","Spin-coating","","80 C 5 min","Slot-die coating","","","Evaporation","100 nm"
"He, Ming","2017-07-07","Meniscus-assisted solution printing of large-grained perovskite films for high-efficiency solar cells","https://www.nature.com/articles/ncomms16045","10.1038/ncomms16045","PET | FTO","PTAA","FA0.85MA0.15PbI2.55Br0.45","FAMAPbIBr","MA, FA","0.15, 0.85","Pb","1.0","Br, I","0.45, 2.55","PCBM","Ag","TRUE","","Spin-coating","5000 rpm 30 s","100 C 5 min","Spin-coating","1000 rpm 5 s 4000 rpm 30 s","150 C 20 min","Spin-coating","3000 rpm 30 s","","Evaporation","200 nm"
"Kim, Hui-Seon","2013-07-31","Mechanism of carrier accumulation in perovskite thin-absorber solar cells","https://www.nature.com/articles/ncomms3242","10.1038/ncomms3242","SLG | FTO","spiro-meotad","MAPbI3","MAPbI","MA","1.0","Pb","1.0","I","3.0","TiO2","Ag","FALSE","nip","Spin-coating","","","Spin-coating","","60 C 12 h","Spin-coating","","","Evaporation","70 nm"
"Docampo, Pablo","2013-11-12","Efficient organometal trihalide perovskite planar-heterojunction solar cells on flexible polymer substrates","https://www.nature.com/articles/ncomms3761","10.1038/ncomms3761","PET | FTO","pedot:pss","UNKNOWN","","","","","","","","PCBM","Ag","TRUE","pin","Spin-coating","1000 rpm 45 s","150 C 20 min","Spin-coating","2000 rpm 20 s","100 C 45 min","Spin-coating","1000 rpm 45 s","130 C 10 min","Evaporation","80-120 nm"
"Edri, Eran","2014-03-11","Elucidating the charge carrier separation and working mechanism of CH3NH3PbI3−xClx perovskite solar cells","https://www.nature.com/articles/ncomms4461","10.1038/ncomms4461","SLG | FTO","spiro-meotad","MAPbI2Cl","MAPbICl","MA","1.0","Pb","1.0","Cl, I","1.0, 2.0","TiO2","Au","FALSE","nip","Spin-coating","","","Spin-coating","500 rpm 30 s","100 C 45 min","","","","Evaporation","100 nm"
"Qin, Peng","2014-05-12","Inorganic hole conductor-based lead halide perovskite solar cells with 12.4% conversion efficiency","https://www.nature.com/articles/ncomms4834","10.1038/ncomms4834","SLG | FTO","CuSCN","MAPbI3","MAPbI","MA","1.0","Pb","1.0","I","3.0","TiO2","Au","FALSE","","Doctor blading","","","Spin-coating","6500 rpm 18 s","","Spin-coating","5000 rpm 25 s","","Evaporation","50 nm"
"Bergmann, Victor W.","2014-09-22","Real-space observation of unbalanced charge distribution inside a perovskite-sensitized solar cell","https://www.nature.com/articles/ncomms6001","10.1038/ncomms6001","SLG | FTO","spiro-ometad","MAPbI3","MAPbI","MA","1.0","Pb","1.0","I","3.0","TiO2","Au","FALSE","nip","Spin-coating","4000 rpm 30 s","","Spin-coating","6500 rpm 30 s","70 C 30 min","Spin-coating","5000 rpm 30 s","","Evaporation","150 nm"
"Shao, Yuchuan","2014-12-15","Origin and elimination of photocurrent hysteresis by fullerene passivation in CH3NH3PbI3 planar heterojunction solar cells","https://www.nature.com/articles/ncomms6784","10.1038/ncomms6784","SLG | ITO","pedot:pss","MAPbI3","MAPbI","MA","1.0","Pb","1.0","I","3.0","PCBM","Al","FALSE","pin","Spin-coating","","110 C 20 min","Spin-coating","","","Spin-coating","","","Evaporation","100 nm"
"Zhang, Wei","2015-01-30","Ultrasmooth organic–inorganic perovskite thin-film formation and crystallization for efficient planar heterojunction solar cells","https://www.nature.com/articles/ncomms7142","10.1038/ncomms7142","SLG | FTO","spiro-ometad","MAPbI3","MAPbI","MA","1.0","Pb","1.0","I","3.0","TiO2","Ag","FALSE","nip","","","","Spin-coating","","100 C 5 min 100 C 2 h 150 C 40 min","Spin-coating","","500 C 30 min","Evaporation","80-120 nm"
"Ke, Weijun","2015-03-23","Efficient hole-blocking layer-free planar halide perovskite thin-film solar cells","https://www.nature.com/articles/ncomms7700","10.1038/ncomms7700","SLG | FTO","spiro-ometad","MAPbI3","MAPbI","MA","1.0","Pb","1.0","I","3.0","TiO2","Au","FALSE","nip","","","","Spin-coating","","","Spin-coating","","","Evaporation","60-100 nm"
"Xu, Jixian","2015-05-08","Perovskite–fullerene hybrid materials suppress hysteresis in planar diodes","https://www.nature.com/articles/ncomms8081","10.1038/ncomms8081","SLG | FTO","spiro-ometad","MAPbI3","MAPbI","MA","1.0","Pb","1.0","I","3.0","PCBM","Au","FALSE","nip","Spin-coating","","","Spin-coating","","","Spin-coating","5000 rpm 60 s","","Evaporation","50 nm"
"Chen, Qi","2015-06-12","The optoelectronic role of chlorine in CH3NH3PbI3(Cl)-based perovskite solar cells","https://www.nature.com/articles/ncomms8269","10.1038/ncomms8269","SLG | ITO","spiro-ometad","MAPbI3","MAPbI","MA","1.0","Pb","1.0","I","3.0","TiO2","Au","FALSE","nip","","","","Spin-coating","2500 rpm 30 s","","","","","Evaporation","60-100 nm"
"Choi, Hyosung","2015-06-17","Conjugated polyelectrolyte hole transport layer for inverted-type perovskite solar cells","https://www.nature.com/articles/ncomms8348","10.1038/ncomms8348","SLG | ITO","pedot:pss","MAPbI3","MAPbI","MA","1.0","Pb","1.0","I","3.0","PCBM","Al","FALSE","pin","Spin-coating","","","","","","Spin-coating","","","Evaporation","100 nm"
"Shin, Seong Sik","2015-06-22","High-performance flexible perovskite solar cells exploiting Zn2SnO4 prepared in solution below 100 °C","https://www.nature.com/articles/ncomms8410","10.1038/ncomms8410","PEN | ITO","UNKNOWN","MAPbI3","MAPbI","MA","1.0","Pb","1.0","I","3.0","TiO2","Au","TRUE","","","","","Spin-coating","1000 rpm 10 s 5000 rpm 20 s","","","","","Evaporation","60-100 nm"
"Chen, Qi","2015-07-13","Quantitative o perando visualization of the energy band depth profile in solar cells","https://www.nature.com/articles/ncomms8745","10.1038/ncomms8745","SLG | ITO","P3HT","UNKNOWN","","","","","","","","PCBM","Al","FALSE","","Spin-coating","600 rpm 60 s","130 C 10 min","","","","Spin-coating","600 rpm 60 s","130 C 10 min","Evaporation","100 nm"
"Xu, Jiantie","2015-08-27","Efficiently photo-charging lithium-ion battery by perovskite solar cell","https://www.nature.com/articles/ncomms9103","10.1038/ncomms9103","SLG | ITO","pedot:pss","MAPbI3","MAPbI","MA","1.0","Pb","1.0","I","3.0","PC61BM","Al","FALSE","pin","","","","","","","Spin-coating","1000 rpm 60 s","","Evaporation","100 nm"
"Jiang, Chun-Sheng","2015-09-28","Carrier separation and transport in perovskite solar cells studied by nanometre-scale profiling of electrical potential","https://www.nature.com/articles/ncomms9397","10.1038/ncomms9397","SLG | FTO","spiro-ometad","MAPbI3","MAPbI","MA","1.0","Pb","1.0","I","3.0","TiO2","Ag","FALSE","nip","","","","Spin-coating","4500 rpm 15 s","150 C 2 min","Spray pyrolysis","","","Evaporation","150 nm"
"Kinoshita, Takumi","2015-11-05","Spectral splitting photovoltaics using perovskite and wideband dye-sensitized solar cells","https://www.nature.com/articles/ncomms9834","10.1038/ncomms9834","SLG | FTO","UNKNOWN","(FAPbI3)0.85(MAPbBr3)0.15","FAPbIMAPbBr","MA, FA","0.15, 0.85","Pb, Pb","0.15, 0.85","Br, I","0.45, 2.55","TiO2","Au","FALSE","","","","","Spin-coating","1000 rpm 5 s 5000 rpm 10 s","","Spray pyrolysis","","","Evaporation","60-100 nm"
"Fu, Fan","2015-11-18","Low-temperature-processed efficient semi-transparent planar perovskite solar cells for bifacial and tandem applications","https://www.nature.com/articles/ncomms9932","10.1038/ncomms9932","SLG | FTO","MoO3","MAPbI3","MAPbI","MA","1.0","Pb","1.0","I","3.0","PCBM","Al","FALSE","","","","","Spin-coating","","","Spin-coating","2000 rpm 40 s","","Evaporation","60 nm"
"Shao, Yuchuan","2016-01-11","Correlation of energy disorder and open-circuit voltage in hybrid perovskite solar cells","https://www.nature.com/articles/nenergy20151","10.1038/nenergy.2015.1","SLG | ITO","PTAA","MAPbI3","MAPbI","MA","1.0","Pb","1.0","I","3.0","PCBM","Al","FALSE","","Spin-coating","","110 C 10 min","Spin-coating","","","Spin-coating","","","Evaporation","100 nm"
"Divitini, G.","2016-01-18","In situ observation of heat-induced degradation of perovskite solar cells","https://www.nature.com/articles/nenergy201512","10.1038/nenergy.2015.12","SLG | FTO","spiro-ometad","MAPbI3","MAPbI","MA","1.0","Pb","1.0","I","3.0","TiO2","Au","FALSE","nip","Spin-coating","","","Spin-coating","4000 rpm 30 s","90 C 60 min","","","","Evaporation","100 nm"
"Yang, Shuang","2016-01-18","Functionalization of perovskite thin films with moisture-tolerant molecules","https://www.nature.com/articles/nenergy201516","10.1038/nenergy.2015.16","SLG | FTO","spiro-ometad","MAPbI3","MAPbI","MA","1.0","Pb","1.0","I","3.0","TiO2","Ag","FALSE","nip","Spin-coating","4000 rpm 30 s","","Spin-coating","3000 rpm 15 s","100 C 5 min","Spin-coating","3000 rpm 30 s","","Evaporation","80-120 nm"
"Saliba, Michael","2016-01-18","A molecularly engineered hole-transporting material for efficient perovskite solar cells","https://www.nature.com/articles/nenergy201517","10.1038/nenergy.2015.17","SLG | FTO","spiro-ometad","MAPbI3","MAPbI","MA","1.0","Pb","1.0","I","3.0","TiO2","Au","FALSE","nip","Spin-coating","4000 rpm 20 s","","Spin-coating","1000 rpm 10 s 6000 rpm 30 s","","Spin-coating","3000 rpm 30 s","","Evaporation","60-100 nm"
"Wu, Yongzhen","2016-09-19","Perovskite solar cells with 18.21% efficiency and area over 1 cm2 fabricated by heterojunction engineering","https://www.nature.com/articles/nenergy2016148","10.1038/nenergy.2016.148","SLG | FTO","NiO","MAPbI3","MAPbI","MA","1.0","Pb","1.0","I","3.0","PCBM","Ag","FALSE","pin","","","","","","","Spin-coating","","","Evaporation","100 nm"
"Jiang, Qi","2016-11-14","Enhanced electron extraction using SnO2 for high-efficiency planar-structure HC(NH2)2PbI3-based perovskite solar cells","https://www.nature.com/articles/nenergy2016177","10.1038/nenergy.2016.177","SLG | ITO","spiro-ometad","FAPbI3","FAPbI","FA","1.0","Pb","1.0","I","3.0","SnO2","Au","FALSE","nip","Spin-coating","3000 rpm 30 s","","Spin-coating","1500 rpm 30 s 1500 rpm 30 s","70 C 30 min","Spin-coating","","150 C 30 min","Evaporation","60-100 nm"
"Akkerman, Quinten A.","2016-12-22","Strongly emissive perovskite nanocrystal inks for high-voltage solar cells","https://www.nature.com/articles/nenergy2016194","10.1038/nenergy.2016.194","SLG | FTO","spiro-meotad","CsPbBr3","CsPbBr","Cs","1.0","Pb","1.0","Br","3.0","Cs2CO3","Au","FALSE","nip","Spin-coating","1000 rpm 60 s","","","","","","","","Evaporation","75 nm"
"Son, Dae-Yong","2016-06-20","Self-formed grain boundary healing layer for highly efficient CH3NH3PbI3 perovskite solar cells","https://www.nature.com/articles/nenergy201681","10.1038/nenergy.2016.81","SLG | FTO","spiro-meotad","MAPbI3","MAPbI","MA","1.0","Pb","1.0","I","3.0","TiO2","Ag","FALSE","nip","Spin-coating","","","Spin-coating","","65 C 1 min 100 C 2 min","Spin-coating","","","Evaporation","120 nm"
"Zheng, Xiaopeng","2017-06-26","Defect passivation in hybrid perovskite solar cells using quaternary ammonium halide anions and cations","https://www.nature.com/articles/nenergy2017102","10.1038/nenergy.2017.102","SLG | ITO","PTAA","MAPbI3","MAPbI","MA","1.0","Pb","1.0","I","3.0","PCBM","Cu","FALSE","","Spin-coating","6000 rpm 35 s","100 C 10 min","Spin-coating","4000 rpm 8 s","90 C 10 min","","","","Evaporation","80 nm"
"Wang, Zhiping","2017-08-14","Efficient ambient-air-stable solar cells with 2D–3D heterostructured butylammonium-caesium-formamidinium lead halide perovskites","https://www.nature.com/articles/nenergy2017135","10.1038/nenergy.2017.135","SLG | FTO","spiro-ometad","FA0.83Cs0.17Pb(I0.6Br0.4)3","FACsPbIBr","Cs, FA","0.17, 0.83","Pb","1.0","Br, I","1.2, 1.8","SnO2","Au","FALSE","nip","Spin-coating","2500 rpm 40 s","","Spin-coating","2000 rpm 45 s","","Spin-coating","2000 rpm 45 s","150 C 2 min","Evaporation","80 nm"
"Zhao, Dewei","2017-03-01","Low-bandgap mixed tin–lead iodide perovskite absorbers with long carrier lifetimes for all-perovskite tandem solar cells","https://www.nature.com/articles/nenergy201718","10.1038/nenergy.2017.18","SLG | ITO","MoOx","(FASnI3)0.6(MAPbI3)0.4","FASnIMAPbI","MA, FA","0.4, 0.6","Pb, Sn","0.4, 0.6","I, I","1.2, 1.8","C60","Au","FALSE","","","","","Spin-coating","5000 rpm 60 s","100 C 5 min","","","","Evaporation","10 nm"
"Yang, Mengjin","2017-03-20","Perovskite ink with wide processing window for scalable high-efficiency solar cells","https://www.nature.com/articles/nenergy201738","10.1038/nenergy.2017.38","SLG | FTO","spiro-meotad","MAPbI3","MAPbI","MA","1.0","Pb","1.0","I","3.0","TiO2","Au","FALSE","nip","Spin-coating","4000 rpm 35 s","","Doctor blading","","100 C 1 h","Spray pyrolysis","","","Evaporation","100 nm"
"Bush, Kevin A.","2017-02-17","23.6%-efficient monolithic perovskite/silicon tandem solar cells with improved stability","https://www.nature.com/articles/nenergy20179","10.1038/nenergy.2017.9","SLG | ITO","NiOx","Cs0.17FA0.83Pb(Br0.17I0.83)3","CsFAPbBrI","FA, Cs","0.83, 0.17","Pb","1.0","I, Br","2.49, 0.51","SnO2","Ag","FALSE","pin","Spin-coating","1000 rpm 11 s","","Spin-coating","1000 rpm 11 s 6000 rpm 30 s","","","","","Evaporation","150 nm"
"Jeon, Nam Joong","2014-07-06","Solvent engineering for high-performance inorganic–organic hybrid perovskite solar cells","https://www.nature.com/articles/nmat4014","10.1038/nmat4014","SLG | FTO","PTAA","MAPbI3","MAPbI","MA","1.0","Pb","1.0","I","3.0","TiO2","Au","FALSE","","Spin-coating","3000 rpm 30 s","","Spin-coating","1000 rpm 10 s 5000 rpm 20 s","","Spin-coating","","","Evaporation","60-100 nm"
"Xiao, Zhengguo","2014-12-08","Giant switchable photovoltaic effect in organometal trihalide perovskite devices","https://www.nature.com/articles/nmat4150","10.1038/nmat4150","SLG | ITO","pedot:pss","MAPbI3","MAPbI","MA","1.0","Pb","1.0","I","3.0","UNKNOWN","Au","FALSE","pin","Spin-coating","","105 C 30 min","Spin-coating","6000 rpm 35 s","100 C 2 h","","","","Evaporation","50 nm"
"Ergen, Onur","2016-11-07","Graded bandgap perovskite solar cells","https://www.nature.com/articles/nmat4795","10.1038/nmat4795","UNKNOWN","spiro-ometad","MASnI3","MASnI","MA","1.0","Sn","1.0","I","3.0","GaN","Au","FALSE","nip","Spin-coating","2000 rpm 30 s","","Spin-coating","4000 rpm 45 s","","","","","Evaporation","60-100 nm"
"Im, Jeong-Hyeok","2014-08-31","Growth of CH3NH3PbI3 cuboids with controlled size for high-efficiency perovskite solar cells","https://www.nature.com/articles/nnano.2014.181","10.1038/nnano.2014.181","SLG | FTO","spiro-meotad","MAPbI3","MAPbI","MA","1.0","Pb","1.0","I","3.0","TiO2","Au","FALSE","nip","Spin-coating","4000 rpm 30 s","","Spin-coating","","","Spin-coating","2000 rpm 20 s","125 C 5 min","Evaporation","80 nm"
"You, Jingbi","2015-10-12","Improved air stability of perovskite solar cells via solution-processed metal oxide transport layers","https://www.nature.com/articles/nnano.2015.230","10.1038/nnano.2015.230","SLG | ITO","NiOx","MAPbI3","MAPbI","MA","1.0","Pb","1.0","I","3.0","ZnO","Al","FALSE","pin","Spin-coating","","300 C 60 min","Spin-coating","","","","","","Evaporation",""
"Yuan, Mingjian","2016-06-27","Perovskite energy funnels for efficient light-emitting diodes","https://www.nature.com/articles/nnano.2016.110","10.1038/nnano.2016.110","SLG | ITO","MoO3","MAPbI3","MAPbI","MA","1.0","Pb","1.0","I","3.0","TiO2","Au","FALSE","","","","","Spin-coating","","","Spin-coating","","","Evaporation","100 nm"
"Malinkiewicz, Olga","2013-12-22","Perovskite solar cells employing organic charge-transport layers","https://www.nature.com/articles/nphoton.2013.341","10.1038/nphoton.2013.341","SLG | ITO","polytpd","MAPbI3","MAPbI","MA","1.0","Pb","1.0","I","3.0","PCBM","Au","FALSE","","","","","","","","","","","Evaporation","100 nm"
"Liu, Dianyi","2013-12-22","Perovskite solar cells with a planar heterojunction structure prepared using room-temperature solution processing techniques","https://www.nature.com/articles/nphoton.2013.342","10.1038/nphoton.2013.342","PET | ITO","spiro-ometad","MAPbI3","MAPbI","MA","1.0","Pb","1.0","I","3.0","ZnO","Ag","TRUE","nip","Spin-coating","4000 rpm 30 s","","Spin-coating","3000 rpm 15 s","","","","","Evaporation","150 nm"
"Marchioro, Arianna","2014-01-19","Unravelling the mechanism of photoinduced charge transfer processes in lead iodide perovskite solar cells","https://www.nature.com/articles/nphoton.2013.374","10.1038/nphoton.2013.374","UNKNOWN","spiro-ometad","MAPbI3","MAPbI","MA","1.0","Pb","1.0","I","3.0","TiO2","","FALSE","nip","Spin-coating","4000 rpm 30 s","","Spin-coating","6500 rpm 30 s","","Spin-coating","","","",""
"Heo, Jin Hyuck","2013-05-05","Efficient inorganic–organic hybrid heterojunction solar cells containing perovskite compound and polymeric hole conductors","https://www.nature.com/articles/nphoton.2013.80","10.1038/nphoton.2013.80","SLG | FTO","PTAA","MAPbI3","MAPbI","MA","1.0","Pb","1.0","I","3.0","TiO2","Au","FALSE","","Spin-coating","3000 rpm 30 s","","","","","Spray pyrolysis","","","Evaporation","60-100 nm"
"Hao, Feng","2014-05-04","Lead-free solid-state organic–inorganic halide perovskite solar cells","https://www.nature.com/articles/nphoton.2014.82","10.1038/nphoton.2014.82","UNKNOWN","spiro-ometad","MASnI3","MASnI","MA","1.0","Sn","1.0","I","3.0","TiO2","Au","FALSE","nip","Spin-coating","4000 rpm 30 s","","","","","Spin-coating","4500 rpm 30 s","","Evaporation","100 nm"
"He, Zhicai","2015-02-09","Single-junction polymer solar cells with high efficiency and photovoltage","https://www.nature.com/articles/nphoton.2015.6","10.1038/nphoton.2015.6","SLG | ITO","ptb7-th","UNKNOWN","","","","","","","","PFN","Al","FALSE","","Spin-coating","1000 rpm 2 min","","","","","","","","Evaporation","100 nm"
"Wang, Nana","2016-09-26","Perovskite light-emitting diodes based on solution-processed self-organized multiple quantum wells","https://www.nature.com/articles/nphoton.2016.185","10.1038/nphoton.2016.185","SLG | ITO","MoOx","(NMA)2PbI4","MAPbI","MA","2.0","Pb","1.0","I","4.0","ZnO","Au","FALSE","","","","","Spin-coating","","","","","","Evaporation","60-100 nm"
"Xiao, Zhengguo","2017-01-16","Efficient perovskite light-emitting diodes featuring nanometre-sized crystallites","https://www.nature.com/articles/nphoton.2016.269","10.1038/nphoton.2016.269","SLG | ITO","poly-tpd","MAPbI3","MAPbI","MA","1.0","Pb","1.0","I","3.0","UNKNOWN","Al","FALSE","","Spin-coating","1000 rpm 60 s","","Spin-coating","","","","","","Evaporation",""
"Chiang, Chien-Hung","2016-02-15","Bulk heterojunction perovskite–PCBM solar cells with high fill factor","https://www.nature.com/articles/nphoton.2016.3","10.1038/nphoton.2016.3","SLG | ITO","pedot:pss","MAPbI3","MAPbI","MA","1.0","Pb","1.0","I","3.0","PCBM","Al","FALSE","pin","","","","Spin-coating","","100 C 12 h","Spin-coating","","","Evaporation","100 nm"
"Zhang, C.","2015-03-16","Magnetic field effects in hybrid perovskite devices","https://www.nature.com/articles/nphys3277","10.1038/nphys3277","SLG | ITO","pedot:pss","UNKNOWN","","","","","","","","PCBM","Al","FALSE","pin","","","","Spin-coating","2500 rpm 120 min","","Spin-coating","","","Evaporation","100 nm"
"Li, Chenglong","2020-03-03","Ultrafast and broadband photodetectors based on a perovskite/organic bulk heterojunction for large-dynamic-range imaging","https://www.nature.com/articles/s41377-020-0264-5","10.1038/s41377-020-0264-5","SLG | ITO","PTAA","MAPbI3","MAPbI","MA","1.0","Pb","1.0","I","3.0","C60","Cu","FALSE","pin","Spin-coating","4000 rpm 40 s","100 C 1 h","Spin-coating","4000 rpm 40 s","100 C 1 h","","","","Evaporation","100 nm"
"You, Peng","2021-03-31","2D materials for conducting holes from grain boundaries in perovskite solar cells","https://www.nature.com/articles/s41377-021-00515-8","10.1038/s41377-021-00515-8","SLG | FTO","spiro-ometad","MAPbI3","MAPbI","MA","1.0","Pb","1.0","I","3.0","TiO2","Au","FALSE","nip","Spin-coating","","","Spin-coating","4000 rpm 30 s","","Spin-coating","","","Evaporation","60-100 nm"
"Yao, Kai","2021-10-28","Plasmon-induced trap filling at grain boundaries in perovskite solar cells","https://www.nature.com/articles/s41377-021-00662-y","10.1038/s41377-021-00662-y","SLG | ITO","PTAA","MAPbI3","MAPbI","MA","1.0","Pb","1.0","I","3.0","PC61BM","Ag","FALSE","","Spin-coating","6000 rpm 35 s","100 C 10 min","Spin-coating","4000 rpm 40 s","","Spin-coating","1500 rpm 40 s","","Evaporation","120 nm"
"Cai, Xia","2022-07-26","Data-driven design of high-performance MASnxPb1-xI3 perovskite materials by machine learning and experimental realization","https://www.nature.com/articles/s41377-022-00924-3","10.1038/s41377-022-00924-3","SLG | ITO","pedot:pss","MAPbI3","MAPbI","MA","1.0","Pb","1.0","I","3.0","C60","Ag","FALSE","pin","Spin-coating","4000 rpm 50 s","175 C 60 min","Spin-coating","","","","","","Evaporation","100 nm"
"Gao, Long","2022-12-14","High efficiency pure blue perovskite quantum dot light-emitting diodes based on formamidinium manipulating carrier dynamics and electron state filling","https://www.nature.com/articles/s41377-022-00992-5","10.1038/s41377-022-00992-5","SLG | ITO","poly-tpd","CsPb(Cl0.5Br0.5)3","CsPbClBr","Cs","1.0","Pb","1.0","Br, Cl","1.5, 1.5","PEI","Al","FALSE","","Spin-coating","","","Spin-coating","2000 rpm 60 s","","","","","Evaporation",""
"Ai, Bin","2022-01-12","Plasmonic–perovskite solar cells, light emitters, and sensors","https://www.nature.com/articles/s41378-021-00334-2","10.1038/s41378-021-00334-2","SLG | ITO","pedot:pss","CsPbBr3","CsPbBr","Cs","1.0","Pb","1.0","Br","3.0","TiO2","Ag","FALSE","","","","","","","","","","","Evaporation","80-120 nm"
"Liu, Chang","2018-06-18","Efficiency and stability enhancement of perovskite solar cells by introducing CsPbI3 quantum dots as an interface engineering layer","https://www.nature.com/articles/s41427-018-0055-0","10.1038/s41427-018-0055-0","SLG | FTO","spiro-ometad","CsPbI3","CsPbI","Cs","1.0","Pb","1.0","I","3.0","TiO2","Au","FALSE","nip","Spin-coating","","","Spin-coating","","","Spin-coating","4000 rpm 20 s","","Evaporation","60-100 nm"
"Pisoni, Stefano","2018-11-16","Tailored lead iodide growth for efficient flexible perovskite solar cells and thin-film tandem devices","https://www.nature.com/articles/s41427-018-0099-1","10.1038/s41427-018-0099-1","SLG | ITO","spiro-ometad","MAPbI3","MAPbI","MA","1.0","Pb","1.0","I","3.0","C60","Au","FALSE","nip","Spin-coating","2500 rpm 45 s","","Spin-coating","","","","","","Evaporation","50 nm"
"Wang, Ying-Chiao","2020-08-28","Quantum-assisted photoelectric gain effects in perovskite solar cells","https://www.nature.com/articles/s41427-020-00236-1","10.1038/s41427-020-00236-1","SLG | ITO","spiro-ometad","MAPbI3","MAPbI","MA","1.0","Pb","1.0","I","3.0","CPTA","Au","FALSE","nip","Spin-coating","","","Spin-coating","5000 rpm 30 s","100 C 10 min","Spin-coating","4000 rpm 30 s","140 C 10 min","Evaporation","75 nm"
"Liu, Sanwan","2023-05-05","Recent progress in the development of high-efficiency inverted perovskite solar cells","https://www.nature.com/articles/s41427-023-00474-z","10.1038/s41427-023-00474-z","SLG | ITO","NiOx","MAPbI3","MAPbI","MA","1.0","Pb","1.0","I","3.0","PCBM","Ag","FALSE","pin","","","","Doctor blading","","","","","","Evaporation","80-120 nm"
"Wheeler, Lance M.","2017-11-23","Switchable photovoltaic windows enabled by reversible photothermal complex dissociation from methylammonium lead iodide","https://www.nature.com/articles/s41467-017-01842-4","10.1038/s41467-017-01842-4","SLG | FTO","SWCNTs","MAPbI3","MAPbI","MA","1.0","Pb","1.0","I","3.0","SWCNTs","","FALSE","","","","","Spin-coating","2000 rpm 20 s","100 C 30 min","","","","",""
"Chen, Zhaolai","2017-12-01","Thin single crystal perovskite solar cells to harvest below-bandgap light absorption","https://www.nature.com/articles/s41467-017-02039-5","10.1038/s41467-017-02039-5","SLG | ITO","PTAA","MAPbI3","MAPbI","MA","1.0","Pb","1.0","I","3.0","PCBM","Cu","FALSE","","Spin-coating","","100 C 10 min","Spin-coating","","50 C 10 min","Spin-coating","","50 C 10 min","Evaporation","80 nm"
"Yang, Xiaolei","2018-02-08","Efficient green light-emitting diodes based on quasi-two-dimensional composition and phase engineered perovskite with surface passivation","https://www.nature.com/articles/s41467-018-02978-7","10.1038/s41467-018-02978-7","SLG | ITO","pedot:pss","PEA2(FAPbBr3)n-1PbBr4","","","","","","","","UNKNOWN","Al","FALSE","pin","Spin-coating","9000 rpm 40 s","90 C 1 h","Spin-coating","7000 rpm 1 min","","","","","Evaporation",""
